Repository: chanovo/JCSS.DATA

# JCSS_Database

JCSS_Database is a repository for making data relevant to structural safety accessible to researchers, students and practicioners. 
The database provides: 
- data sets uploaded by individual contributors. 
- links to relevent external data sets. 
All data sets are grouped into 5 categories:
- Data on loads
- Data on material properties
- Data on structure failure 
 

Each uploaded data set is stored in a separated folder and is attributed into 5 categories:

### Upload data

#### data format

#### document needed
- data 
- readme.md
- liciense.md

#### procedure

### Download data set
There are multiple ways of downloading data sets from the database：
- Above the lists of all files, click the green icon, **Code**, and then choose **Download Zip** in the dropdown list. In this way, the whole database will be downloaded to your local computer.      
- To download a single file, first go to the file you want to download, then click it to view the contents within the GitHub UI. On the top right, click the **Raw** button. Finally, **right click** and save the file.
- For git users, clone the repo. to your local computer with HTTPS or SSH.

# Data-concrete-Tongji

## Data format
Text file.

## Description
The data set shows the tested stress(MPa) and strain of concrete under uniaxial compression. The specifications of the test data are summarized in Tables 1 and 2:

### Table 1: The specifications of the test data
|Strength grade|Specimen size (mm)|Number of specimens|Ultimate strain|Strain rate (1/s)|
|:--------------:|:------------------:|:-------------------:|:---------------:|:-----------------:|
|     C30      |   150X150X300    |        33         |     0.007     |  10<sup>-5</sup> ~ 10<sup>-3</sup>  |
|     C40      |   150X150X300    |        33         |     0.0066    |  10<sup>-5</sup> ~ 10<sup>-3</sup>  |
|     C50      |   150X150X300    |        33         |     0.006     |  10<sup>-5</sup> ~ 60<sup>-3</sup>  |

### Table 2: Concrete mix proportion by weight (kg/m<sup>3</sup>)
|Strength grade|Water|Portland cement| Sand |Gravel(5~25mm)|Fly ash|Slag|Superplasticizer|
|:--------------:|:-----:|:---------------:|:------:|:--------------:|:-------:|:----:|:----------------:|
|     C30      | 117 |      225      |  853 |     1024     |  52   | 69 |       4.5      |
|     C40      | 162 |      250      |  796 |     1034     |  58   | 77 |       3.47     |
|     C50      | 111 |      254      |  817 |     1026     |  72   | 97 |       4.23     |

## Resources
The data set came from Ren et al. (2008), Yan et al. (2016), and Tao et al. (2020).

## Use and Restrictions
For those interested in using these test data, please feel free to use it subject to the constraints described in the Restrictions. Use of the data in any derivative work (defined here as a thesis, dissertation, conference paper, journal paper, engineering report, etc.) requires the citations of the test data references.
Restrictions: The test data provided here are intended to serve the profession for educational purposes within professional environments. Furthermore, this data may not be used for direct profit, e.g., within proprietary software, without explicit agreement. The use of this data in an unauthorized manner, as described herein, shall result in the forfeit of the right to use the data and the associated monetary gross revenues. Breach of this restriction shall result in prosecution.

## References
1. X Ren, W Yang, Y Zhou, et al. Behavior of high-performance concrete under uniaxial and biaxial loading[J]. ACI materials journal, 2008, 105(6): 548-557.
2. X Yan, X Ren, J Li. Experimental study of full process variability of concrete under uniaxial compression[J]. Journal of Tongji University (Natural Science), 2016, 05: 664-670. (in Chinese)
3. J Tao, J Chen, X Ren. Copula-Based Quantification of Probabilistic Dependence Configurations of Material Parameters in Damage Constitutive Modeling of Concrete [J]. Journal of Structural Engineering, 2020, 146 (9), 04020194.

File: Data on material properties/Data-concrete-Tongji/README.md
# Data-concrete-Tongji

## Data format
Text file.

## Description
The data set shows the tested stress(MPa) and strain of concrete under uniaxial compression. The specifications of the test data are summarized in Tables 1 and 2:
### Table 1: The specifications of the test data
|Strength grade|Specimen size (mm)|Number of specimens|Ultimate strain|Strain rate (1/s)|
|:--------------:|:------------------:|:-------------------:|:---------------:|:-----------------:|
|     C30      |   150X150X300    |        33         |     0.007     |  10<sup>-5</sup> ~ 10<sup>-3</sup>  |
|     C40      |   150X150X300    |        33         |     0.0066    |  10<sup>-5</sup> ~ 10<sup>-3</sup>  |
|     C50      |   150X150X300    |        33         |     0.006     |  10<sup>-5</sup> ~ 60<sup>-3</sup>  |

### Table 2: Concrete mix proportion by weight (kg/m<sup>3</sup>)
|Strength grade|Water|Portland cement| Sand |Gravel(5~25mm)|Fly ash|Slag|Superplasticizer|
|:--------------:|:-----:|:---------------:|:------:|:--------------:|:-------:|:----:|:----------------:|
|     C30      | 117 |      225      |  853 |     1024     |  52   | 69 |       4.5      |
|     C40      | 162 |      250      |  796 |     1034     |  58   | 77 |       3.47     |
|     C50      | 111 |      254      |  817 |     1026     |  72   | 97 |       4.23     |

## Resources
The data set came from Ren et al. (2008), Yan et al. (2016), and Tao et al. (2020).

## Contributor
Prof. Chen (Email: chenjb@tongji.edu.cn)

## Use and Restrictions
For those interested in using these test data, please feel free to use it subject to the constraints described in the Restrictions. Use of the data in any derivative work (defined here as a thesis, dissertation, conference paper, journal paper, engineering report, etc.) requires the citations of the test data references.
Restrictions: The test data provided here are intended to serve the profession for educational purposes within professional environments. Furthermore, this data may not be used for direct profit, e.g., within proprietary software, without explicit agreement. The use of this data in an unauthorized manner, as described herein, shall result in the forfeit of the right to use the data and the associated monetary gross revenues. Breach of this restriction shall result in prosecution.

## References
1. X Ren, W Yang, Y Zhou, et al. Behavior of high-performance concrete under uniaxial and biaxial loading[J]. ACI materials journal, 2008, 105(6): 548-557.
2. X Yan, X Ren, J Li. Experimental study of full process variability of concrete under uniaxial compression[J]. Journal of Tongji University (Natural Science), 2016, 05: 664-670. (in Chinese)
3. J Tao, J Chen, X Ren. Copula-Based Quantification of Probabilistic Dependence Configurations of Material Parameters in Damage Constitutive Modeling of Concrete [J]. Journal of Structural Engineering, 2020, 146 (9), 04020194.
